Repository: KherveFitting/KherveFitting

# KherveFitting

## Preface

KherveFitting represents the third major iteration in the LG4X software family for X-ray photoelectron spectroscopy 
(XPS) curve fitting analysis. This software builds upon the foundational work of the LG4X ecosystem:

- **LG4X (V1)**: Originally developed by Hideki Nakajima, providing the foundational graphical user interface for 
  XPS curve fitting based on the Python lmfit package.

- **LG4X-V2)**: Substantially enhanced and extended by Julian Andreas Hochhaus (2022-2024), introducing significant 
  improvements to the fitting procedures, user interface, and validation capabilities. LG4X-V2 is actively 
  maintained and available through GitHub and Flathub.

File: Peaks Library/Nb3d_NbN_3doublet_Voigt_GK_2501.json
{
  "Core levels": {
    "Nb3d": {
      "Fitting": {
        "Peaks": {
          "Nb3d5/2 NbN": {
            "Position": 204.03,
            "Height": 113206.17,
            "FWHM": 1.33,
            "L/G": 22.9,
            "Area": 177851.0,
            "Sigma": 1.14,
            "Gamma": 0.34,
            "Skew": 0.64,
            "Constraints": {
              "FWHM": "1:3.5",
              "Position": "203.84:204.84",
              "L/G": "20:23",
              "Area": "1:1e7",
              "Sigma": "0.8:3"
            },
            "fwhm_g": 0.64,
            "Fitting Model": "Voigt (Area, L/G, \u03c3)"
          },
          "Nb3d3/2 NbN": {
            "Position": 206.81,
            "Height": 72054.99,
            "FWHM": 1.33,
            "L/G": 22.9,
            "Area": 113201.0,
            "Sigma": 1.14,
            "Gamma": 0.34,
            "Skew": 0.64,
            "Fitting Model": "Voigt (Area, L/G, \u03c3)",
            "Bkg Type": "Multi-Regions Smart",
            "Bkg Low": 196.08,
            "Bkg High": 216.08,
            "Bkg Offset Low": 0,
            "Bkg Offset High": 0,
            "Constraints": {
              "Position": "A+2.8#0.2",
              "Height": "A*0.667#0.05",
              "FWHM": "A*1",
              "L/G": "A*1",
              "Area": "A*0.667#0.05",
              "Sigma": "A*1",
              "Gamma": "A*1",
              "Skew": "A*1"
            },
            "Name": "Nb3d3/2 p2",
            "fwhm_g": 0.64
          },
          "Nb3d5/2 NbO$_2$": {
            "Position": 205.45,
            "Height": 17653.68,
            "FWHM": 1.55,
            "L/G": 22.9,
            "Area": 32357.0,
            "Sigma": 1.33,
            "Gamma": 0.4,
            "Skew": 0.64,
            "Fitting Model": "Voigt (Area, L/G, \u03c3)",
            "Bkg Type": "Multi-Regions Smart",
            "Bkg Low": 196.08,
            "Bkg High": 216.08,
            "Bkg Offset Low": 0,
            "Bkg Offset High": 0,
            "Constraints": {
              "Position": "A+1.02#0.4",
              "Height": "1:1e7",
              "FWHM": "0.3:3.5",
              "L/G": "A*1",
              "Area": "1:1e7",
              "Sigma": "0.8:1.5",
              "Gamma": "0.01:3"
            },
            "Name": "Nb3d5/2 p3",
            "fwhm_g": 0.64
          },
          "Nb3d3/2 NbO$_2$": {
            "Position": 208.24,
            "Height": 12480.39,
            "FWHM": 1.55,
            "L/G": 22.9,
            "Area": 22875.0,
            "Sigma": 1.33,
            "Gamma": 0.4,
            "Skew": 0.64,
            "Fitting Model": "Voigt (Area, L/G, \u03c3)",
            "Bkg Type": "Multi-Regions Smart",
            "Bkg Low": 196.08,
            "Bkg High": 216.08,
            "Bkg Offset Low": 0,
            "Bkg Offset High": 0,
            "Constraints": {
              "Position": "C+2.8#0.2",
              "Height": "C*0.667#0.05",
              "FWHM": "C*1",
              "L/G": "C*1",
              "Area": "C*0.667#0.05",
              "Sigma": "C*1",
              "Gamma": "C*1",
              "Skew": "C*1"
            },
            "Name": "Nb3d3/2 p4",
            "fwhm_g": 0.64
          },
          "Nb3d5/2 Nb$_2$O$_5$": {
            "Position": 207.39,
            "Height": 11141.34,
            "FWHM": 2.52,
            "L/G": 12.74,
            "Area": 31529.0,
            "Sigma": 2.33,
            "Gamma": 0.34,
            "Skew": 0.64,
            "Fitting Model": "Voigt (Area, L/G, \u03c3)",
            "Bkg Type": "Multi-Regions Smart",
            "Bkg Low": 196.08,
            "Bkg High": 216.08,
            "Bkg Offset Low": 0,
            "Bkg Offset High": 0,
            "Constraints": {
              "Position": "C+1.87#0.1",
              "Height": "1:1e7",
              "FWHM": "0.3:3.5",
              "L/G": "10:20",
              "Area": "1:1e7",
              "Sigma": "2.3:2.5",
              "Gamma": "0.01:3"
            },
            "Name": "Nb3d5/2 p5",
            "fwhm_g": 0.64
          },
          "Nb3d3/2 Nb$_2$O$_5$": {
            "Position": 210.14,
            "Height": 7906.61,
            "FWHM": 2.52,
            "L/G": 12.74,
            "Area": 22375.0,
            "Sigma": 2.33,
            "Gamma": 0.34,
            "Skew": 0.64,
            "Fitting Model": "Voigt (Area, L/G, \u03c3)",
            "Bkg Type": "Multi-Regions Smart",
            "Bkg Low": 196.08,
            "Bkg High": 216.08,
            "Bkg Offset Low": 0,
            "Bkg Offset High": 0,
            "Constraints": {
              "Position": "E+2.8#0.2",
              "Height": "E*0.667#0.05",
              "FWHM": "E*1",
              "L/G": "E*1",
              "Area": "E*0.667#0.05",
              "Sigma": "E*1",
              "Gamma": "E*1",
              "Skew": "E*1"
            },
            "Name": "Nb3d3/2 p6",
            "fwhm_g": 0.64
          }
        },
        "Model": "Voigt (Area, L/G, \u03c3)"
      }
    }
  }
}

File: Peaks Library/Nb3d_NbN_3doublet_Voigt_GK_2501_0.json
{
  "Core levels": {
    "Nb3d": {
      "Fitting": {
        "Peaks": {
          "Nb3d5/2 NbN": {
            "Position": 204.37,
            "Height": 52054.42,
            "FWHM": 0.96,
            "L/G": 26.0,
            "Area": 59918.0,
            "Sigma": 0.8,
            "Gamma": 0.28,
            "Skew": 0.0,
            "Constraints": {
              "FWHM": "1:3.5",
              "Position": "203.84:204.84",
              "L/G": "26:30",
              "Area": "1:1e7",
              "Sigma": "0.8:3"
            },
            "fwhm_g": 0.0,
            "Fitting Model": "Voigt (Area, L/G, \u03c3)"
          },
          "Nb3d3/2 NbN": {
            "Position": 207.24,
            "Height": 32117.58,
            "FWHM": 0.96,
            "L/G": 26.0,
            "Area": 36969.41,
            "Sigma": 0.8,
            "Gamma": 0.28,
            "Skew": 0.0,
            "Fitting Model": "Voigt (Area, L/G, \u03c3)",
            "Bkg Type": "Multi-Regions Smart",
            "Bkg Low": 196.08,
            "Bkg High": 216.08,
            "Bkg Offset Low": 0,
            "Bkg Offset High": 0,
            "Constraints": {
              "Position": "A+2.8#0.2",
              "Height": "A*0.667#0.05",
              "FWHM": "A*1",
              "L/G": "A*1",
              "Area": "A*0.667#0.05",
              "Sigma": "A*1",
              "Gamma": "A*1",
              "Skew": "A*1"
            },
            "Name": "Nb3d3/2 p2",
            "fwhm_g": 0.0
          },
          "Nb3d5/2 NbO$_2$": {
            "Position": 205.44,
            "Height": 20098.27,
            "FWHM": 1.71,
            "L/G": 20.31,
            "Area": 40146.0,
            "Sigma": 1.5,
            "Gamma": 0.38,
            "Skew": 0.0,
            "Fitting Model": "Voigt (Area, L/G, \u03c3)",
            "Bkg Type": "Multi-Regions Smart",
            "Bkg Low": 196.08,
            "Bkg High": 216.08,
            "Bkg Offset Low": 0,
            "Bkg Offset High": 0,
            "Constraints": {
              "Position": "A+1.02#0.4",
              "Height": "1:1e7",
              "FWHM": "0.3:3.5",
              "L/G": "19.0:21.0",
              "Area": "1:1e7",
              "Sigma": "0.8:1.5",
              "Gamma": "0.01:3"
            },
            "Name": "Nb3d5/2 p3",
            "fwhm_g": 0.0
          },
          "Nb3d3/2 NbO$_2$": {
            "Position": 208.08,
            "Height": 14305.49,
            "FWHM": 1.71,
            "L/G": 20.31,
            "Area": 28575.0,
            "Sigma": 1.5,
            "Gamma": 0.38,
            "Skew": 0.0,
            "Fitting Model": "Voigt (Area, L/G, \u03c3)",
            "Bkg Type": "Multi-Regions Smart",
            "Bkg Low": 196.08,
            "Bkg High": 216.08,
            "Bkg Offset Low": 0,
            "Bkg Offset High": 0,
            "Constraints": {
              "Position": "C+2.8#0.2",
              "Height": "C*0.667#0.05",
              "FWHM": "C*1",
              "L/G": "C*1",
              "Area": "C*0.667#0.05",
              "Sigma": "C*1",
              "Gamma": "C*1",
              "Skew": "C*1"
            },
            "Name": "Nb3d3/2 p4",
            "fwhm_g": 0.0
          },
          "Nb3d5/2 Nb$_2$O$_5$": {
            "Position": 207.38,
            "Height": 39465.28,
            "FWHM": 1.6,
            "L/G": 20.0,
            "Area": 73282.0,
            "Sigma": 1.4,
            "Gamma": 0.35,
            "Skew": 0.0,
            "Fitting Model": "Voigt (Area, L/G, \u03c3)",
            "Bkg Type": "Multi-Regions Smart",
            "Bkg Low": 196.08,
            "Bkg High": 216.08,
            "Bkg Offset Low": 0,
            "Bkg Offset High": 0,
            "Constraints": {
              "Position": "C+1.87#0.2",
              "Height": "1:1e7",
              "FWHM": "0.3:3.5",
              "L/G": "10:20",
              "Area": "1:1e7",
              "Sigma": "1.3:1.4",
              "Gamma": "0.01:3"
            },
            "Name": "Nb3d5/2 p5",
            "fwhm_g": 0.0
          },
          "Nb3d3/2 Nb$_2$O$_5$": {
            "Position": 210.16,
            "Height": 28061.7,
            "FWHM": 1.6,
            "L/G": 20.0,
            "Area": 52107.0,
            "Sigma": 1.4,
            "Gamma": 0.35,
            "Skew": 0.0,
            "Fitting Model": "Voigt (Area, L/G, \u03c3)",
            "Bkg Type": "Multi-Regions Smart",
            "Bkg Low": 196.08,
            "Bkg High": 216.08,
            "Bkg Offset Low": 0,
            "Bkg Offset High": 0,
            "Constraints": {
              "Position": "E+2.8#0.2",
              "Height": "E*0.667#0.05",
              "FWHM": "E*1",
              "L/G": "E*1",
              "Area": "E*0.667#0.05",
              "Sigma": "E*1",
              "Gamma": "E*1",
              "Skew": "E*1"
            },
            "Name": "Nb3d3/2 p6",
            "fwhm_g": 0.0
          }
        },
        "Model": "GL (Area)"
      }
    }
  }
}

File: Peaks Library/O1s_NbN_4peaks_Voigt_GK_2501.json
{
  "Core levels": {
    "O1s": {
      "Fitting": {
        "Peaks": {
          "O1s NbOx, TiOx 1": {
            "Position": 530.44,
            "Height": 12320.79,
            "FWHM": 1.31,
            "L/G": 9.77,
            "Area": 17900.0,
            "Sigma": 1.24,
            "Gamma": 0.13,
            "Skew": 0.0,
            "Fitting Model": "Voigt (Area, L/G, \u03c3)",
            "Bkg Type": "Multi-Regions Smart",
            "Bkg Low": 525.08,
            "Bkg High": 538.08,
            "Bkg Offset Low": 0.0,
            "Bkg Offset High": 0.0,
            "Constraints": {
              "Position": "525.08,538.08",
              "Height": "1:1e7",
              "FWHM": "0.3:3.5",
              "L/G": "1:80",
              "Area": "1:1e7",
              "Sigma": "0.01:3",
              "Gamma": "0.01:3"
            },
            "fwhm_g": 0.0
          },
          "O1s NbOx, TiOx 2": {
            "Position": 531.5,
            "Height": 10557.72,
            "FWHM": 1.31,
            "L/G": 10.2,
            "Area": 15328.75,
            "Sigma": 1.23,
            "Gamma": 0.14,
            "Skew": 0.0,
            "Fitting Model": "Voigt (Area, L/G, \u03c3)",
            "Bkg Type": "Multi-Regions Smart",
            "Bkg Low": 525.08,
            "Bkg High": 538.08,
            "Bkg Offset Low": 0.0,
            "Bkg Offset High": 0.0,
            "Constraints": {
              "Position": "A+1#0.2",
              "Height": "1:1e7",
              "FWHM": "0.3:3.5",
              "L/G": "A*1",
              "Area": "1:1e7",
              "Sigma": "A*1",
              "Gamma": "0.01:3"
            },
            "fwhm_g": 0.0
          },
          "O1s CO": {
            "Position": 532.51,
            "Height": 2689.04,
            "FWHM": 1.31,
            "L/G": 10.2,
            "Area": 3904.96,
            "Sigma": 1.23,
            "Gamma": 0.14,
            "Skew": 0.0,
            "Constraints": {
              "Position": "A+1.77#0.3",
              "L/G": "A*1",
              "Sigma": "A*1"
            },
            "fwhm_g": 0.0,
            "Fitting Model": "Voigt (Area, L/G, \u03c3)"
          },
          "O1s NaKLL, OH": {
            "Position": 533.9,
            "Height": 2498.96,
            "FWHM": 1.54,
            "L/G": 10.25,
            "Area": 4287.1,
            "Sigma": 1.45,
            "Gamma": 0.17,
            "Skew": 0.0,
            "Constraints": {
              "Position": "A+2.48#1",
              "L/G": "A*1",
              "Sigma": "0.01:3"
            },
            "fwhm_g": 0.0,
            "Fitting Model": "Voigt (Area, L/G, \u03c3)"
          }
        },
        "Model": "Voigt (Area, L/G, \u03c3)"
      }
    }
  }
}

File: Peaks Library/O1s_O-Lat_3peaks_Voigt_GK_2412.json
{
  "Core levels": {
    "O1s": {
      "Fitting": {
        "Peaks": {
          "O1s O-Lat": {
            "Position": 530.09,
            "Height": 12379.89,
            "FWHM": 1.37,
            "L/G": 15.04,
            "Area": 19238.41,
            "Sigma": 1.25,
            "Gamma": 0.22,
            "Skew": 0.64,
            "Fitting Model": "Voigt (Area, L/G, \u03c3)",
            "Bkg Type": "Multi-Regions Smart",
            "Bkg Low": 525.08,
            "Bkg High": 545.08,
            "Bkg Offset Low": 0,
            "Bkg Offset High": -50.0,
            "Constraints": {
              "Position": "526.08,530.6",
              "Height": "1:1e7",
              "FWHM": "0.3:3.5",
              "L/G": "15:25",
              "Area": "1:1e7",
              "Sigma": "0.7:3",
              "Gamma": "0.01:3"
            },
            "fwhm_g": 0.64
          },
          "O1s O-Surf": {
            "Position": 531.04,
            "Height": 3084.57,
            "FWHM": 1.37,
            "L/G": 15.04,
            "Area": 4809.5,
            "Sigma": 1.25,
            "Gamma": 0.22,
            "Skew": 0.64,
            "Fitting Model": "Voigt (Area, L/G, \u03c3)",
            "Bkg Type": "Multi-Regions Smart",
            "Bkg Low": 525.08,
            "Bkg High": 545.08,
            "Bkg Offset Low": 0,
            "Bkg Offset High": -50.0,
            "Constraints": {
              "Position": "A+1.1#0.2",
              "Height": "1:1e7",
              "FWHM": "0.3:3.5",
              "L/G": "A*1",
              "Area": "A*0.1#0.15",
              "Sigma": "A*1",
              "Gamma": "0.01:3"
            },
            "fwhm_g": 0.64
          },
          "O1s CO,OH": {
            "Position": 532.32,
            "Height": 3408.54,
            "FWHM": 1.92,
            "L/G": 9.99,
            "Area": 7272.51,
            "Sigma": 1.81,
            "Gamma": 0.2,
            "Skew": 0.64,
            "Fitting Model": "Voigt (Area, L/G, \u03c3)",
            "Bkg Type": "Multi-Regions Smart",
            "Bkg Low": 525.08,
            "Bkg High": 545.08,
            "Bkg Offset Low": 0.0,
            "Bkg Offset High": 0.0,
            "Constraints": {
              "Position": "531.:533.5",
              "Height": "1:1e7",
              "FWHM": "0.3:3.5",
              "L/G": "10:25",
              "Area": "1:1e7",
              "Sigma": "0.01:3",
              "Gamma": "0.01:3"
            },
            "fwhm_g": 0.64
          }
        },
        "Model": "Voigt (Area, L/G, \u03c3)"
      }
    }
  }
}

File: Peaks Library/O1s_O-Lat_C=O_3peaks_Voigt_GK_2412.json
{
  "Core levels": {
    "O1s": {
      "Fitting": {
        "Peaks": {
          "O1s O-Lat": {
            "Position": 529.73,
            "Height": 36000.02,
            "FWHM": 0.99,
            "L/G": 14.93,
            "Area": 40595.31,
            "Sigma": 0.91,
            "Gamma": 0.16,
            "Skew": 0.64,
            "Fitting Model": "Voigt (Area, L/G, \u03c3)",
            "Bkg Type": "Multi-Regions Smart",
            "Bkg Low": 526.07,
            "Bkg High": 538.07,
            "Bkg Offset Low": 0,
            "Bkg Offset High": 0,
            "Constraints": {
              "Position": "526.07,538.07",
              "Height": "1:1e7",
              "FWHM": "0.3:3.5",
              "L/G": "15.0:25.0",
              "Area": "1:1e7",
              "Sigma": "0.01:3",
              "Gamma": "0.01:3"
            },
            "fwhm_g": 0.64
          },
          "O1s C=O": {
            "Position": 530.85,
            "Height": 1746.34,
            "FWHM": 1.38,
            "L/G": 14.95,
            "Area": 2742.02,
            "Sigma": 1.26,
            "Gamma": 0.22,
            "Skew": 0.64,
            "Fitting Model": "Voigt (Area, L/G, \u03c3)",
            "Bkg Type": "Multi-Regions Smart",
            "Bkg Low": 526.07,
            "Bkg High": 538.07,
            "Bkg Offset Low": 0,
            "Bkg Offset High": 0,
            "Constraints": {
              "Position": "526.07,538.07",
              "Height": "1:1e7",
              "FWHM": "0.3:3.5",
              "L/G": "A*1",
              "Area": "1:1e7",
              "Sigma": "A*1#0.4",
              "Gamma": "0.01:3"
            },
            "fwhm_g": 0.64
          },
          "O1s C-O": {
            "Position": 532.28,
            "Height": 3823.46,
            "FWHM": 1.38,
            "L/G": 14.95,
            "Area": 6003.6,
            "Sigma": 1.26,
            "Gamma": 0.22,
            "Skew": 0.64,
            "Fitting Model": "Voigt (Area, L/G, \u03c3)",
            "Bkg Type": "Multi-Regions Smart",
            "Bkg Low": 526.07,
            "Bkg High": 538.07,
            "Bkg Offset Low": 0,
            "Bkg Offset High": 0,
            "Constraints": {
              "Position": "526.07,538.07",
              "Height": "1:1e7",
              "FWHM": "0.3:3.5",
              "L/G": "A*1",
              "Area": "1:1e7",
              "Sigma": "A*1#0.4",
              "Gamma": "0.01:3"
            },
            "fwhm_g": 0.64
          }
        },
        "Model": "Voigt (Area, L/G, \u03c3)"
      }
    }
  }
}

File: Peaks Library/Pb4f_Iperov_1doublets_Voigt_GK_2412.json
{
  "Core levels": {
    "Pb4f": {
      "Fitting": {
        "Peaks": {
          "Pb4f7/2 Pb-Lat": {
            "Position": 137.98,
            "Height": 217388.23,
            "FWHM": 0.93,
            "L/G": 40.78,
            "Area": 262937.91,
            "Sigma": 0.66,
            "Gamma": 0.45,
            "Skew": 0.0,
            "Fitting Model": "Voigt (Area, L/G, \u03c3)",
            "Bkg Type": "Double U4-Tougaard",
            "Bkg Low": 133.08,
            "Bkg High": 153.08,
            "Bkg Offset Low": 0,
            "Bkg Offset High": 0,
            "Constraints": {
              "Position": "133.08,153.08",
              "Height": "1:1e7",
              "FWHM": "0.3:3.5",
              "L/G": "1:80",
              "Area": "1:1e7",
              "Sigma": "0.01:3",
              "Gamma": "0.01:3"
            },
            "Name": "Pb4f7/2 p1",
            "fwhm_g": 0.0
          },
          "Pb4f5/2 Pb-Lat": {
            "Position": 142.84,
            "Height": 166986.1,
            "FWHM": 0.94,
            "L/G": 40.78,
            "Area": 202303.88,
            "Sigma": 0.66,
            "Gamma": 0.45,
            "Skew": 0.0,
            "Fitting Model": "Voigt (Area, L/G, \u03c3)",
            "Bkg Type": "Double U4-Tougaard",
            "Bkg Low": 133.08,
            "Bkg High": 153.08,
            "Bkg Offset Low": 0,
            "Bkg Offset High": 0,
            "Constraints": {
              "Position": "A+4.8#0.2",
              "Height": "A*0.75#0.05",
              "FWHM": "A*1",
              "L/G": "A*1",
              "Area": "A*0.75#0.05",
              "Sigma": "A*1",
              "Gamma": "A*1",
              "Skew": "A*1"
            },
            "Name": "Pb4f5/2 p2",
            "fwhm_g": 0.0
          }
        },
        "Model": "Voigt (Area, L/G, \u03c3)"
      }
    }
  }
}

File: Peaks Library/Pt4f_PtO2_LA-GL_GK_2502.json
{
  "Core levels": {
    "Pt4f": {
      "Fitting": {
        "Peaks": {
          "Pt4f7/2 Pt(0)": {
            "Position": 71.07,
            "Height": 2429.7,
            "FWHM": 1.02,
            "L/G": 30.61,
            "Area": 3281.27,
            "Sigma": 1.16,
            "Gamma": 2.62,
            "Skew": 0.0,
            "Fitting Model": "LA (Area, \u03c3/\u03b3, \u03b3)",
            "Constraints": {
              "Position": "71.0:71.2",
              "Height": "0",
              "FWHM": "0.3:3.5",
              "L/G": "Fixed",
              "Area": "1:1e7",
              "Sigma": "0",
              "Gamma": "2.62:2.82",
              "Skew": "0"
            }
          },
          "Pt4f5/2_p2": {
            "Position": 74.37,
            "Height": 1854.12,
            "FWHM": 1.02,
            "L/G": 30.61,
            "Area": 2460.95,
            "Sigma": 1.16,
            "Gamma": 2.62,
            "Skew": 0.0,
            "Fitting Model": "LA (Area, \u03c3/\u03b3, \u03b3)",
            "Constraints": {
              "Position": "A+3.3#0.2",
              "Height": "0",
              "FWHM": "A*1",
              "L/G": "A*1",
              "Area": "A*0.75#0.05",
              "Sigma": "0",
              "Gamma": "A*1",
              "Skew": "0"
            }
          },
          "Pt4f7/2 PtO2": {
            "Position": 74.0,
            "Height": 16133.52,
            "FWHM": 1.25,
            "L/G": 40.0,
            "Area": 21467.0,
            "Sigma": 2.73,
            "Gamma": 5.24,
            "Skew": 0.0,
            "Fitting Model": "GL (Area)",
            "Constraints": {
              "Position": "A+2.93#0.1",
              "Height": "0",
              "FWHM": "0.3:3.5",
              "L/G": "2:40",
              "Area": "A*6.54#0.01",
              "Sigma": "0",
              "Gamma": "0",
              "Skew": "0"
            }
          },
          "Pt4f5/2_p4": {
            "Position": 77.3,
            "Height": 12100.14,
            "FWHM": 1.25,
            "L/G": 40.0,
            "Area": 16100.25,
            "Sigma": 6.43,
            "Gamma": 10.48,
            "Skew": 0.0,
            "Fitting Model": "GL (Area)",
            "Constraints": {
              "Position": "C+3.3#0.2",
              "Height": "0",
              "FWHM": "C*1",
              "L/G": "C*1",
              "Area": "C*0.75#0.05",
              "Sigma": "0",
              "Gamma": "0",
              "Skew": "0"
            }
          },
          "Pt4f7/2 PtO": {
            "Position": 72.54,
            "Height": 1796.96,
            "FWHM": 1.25,
            "L/G": 40.0,
            "Area": 2391.0,
            "Sigma": 15.14,
            "Gamma": 20.96,
            "Skew": 0.0,
            "Fitting Model": "GL (Area)",
            "Constraints": {
              "Position": "A+1.47#0.1",
              "Height": "0",
              "FWHM": "C*1",
              "L/G": "C*1",
              "Area": "1:1e7",
              "Sigma": "0",
              "Gamma": "0",
              "Skew": "0"
            }
          },
          "Pt4f5/2_p6": {
            "Position": 75.84,
            "Height": 1347.72,
            "FWHM": 1.25,
            "L/G": 40.0,
            "Area": 1793.25,
            "Sigma": 35.65,
            "Gamma": 41.92,
            "Skew": 0.0,
            "Fitting Model": "GL (Area)",
            "Constraints": {
              "Position": "E+3.3#0.2",
              "Height": "0",
              "FWHM": "E*1",
              "L/G": "E*1",
              "Area": "E*0.75#0.05",
              "Sigma": "0",
              "Gamma": "0",
              "Skew": "0"
            }
          },
          "Pt4f7/2 Sat 1": {
            "Position": 76.26,
            "Height": 1666.19,
            "FWHM": 1.25,
            "L/G": 40.0,
            "Area": 2217.0,
            "Sigma": 83.96,
            "Gamma": 83.84,
            "Skew": 0.0,
            "Fitting Model": "GL (Area)",
            "Constraints": {
              "Position": "A+5.19#0.1",
              "Height": "0",
              "FWHM": "C*1",
              "L/G": "C*1",
              "Area": "1:1e7",
              "Sigma": "0",
              "Gamma": "0",
              "Skew": "0"
            }
          },
          "Pt4f5/2_p8": {
            "Position": 78.87,
            "Height": 1249.64,
            "FWHM": 1.25,
            "L/G": 40.0,
            "Area": 1662.75,
            "Sigma": 197.73,
            "Gamma": 167.68,
            "Skew": 0.0,
            "Fitting Model": "GL (Area)",
            "Constraints": {
              "Position": "G+2.61#0.1",
              "Height": "0",
              "FWHM": "G*1",
              "L/G": "G*1",
              "Area": "G*0.75",
              "Sigma": "0",
              "Gamma": "0",
              "Skew": "0"
            }
          },
          "Pt4f Sat 2": {
            "Position": 79.98,
            "Height": 410.89,
            "FWHM": 1.07,
            "L/G": 30.0,
            "Area": 468.0,
            "Sigma": 465.65,
            "Gamma": 335.36,
            "Skew": 0.0,
            "Fitting Model": "GL (Area)",
            "Constraints": {
              "Position": "A+8.91#0.1",
              "Height": "0",
              "FWHM": "0.3:3.5",
              "L/G": "2:80",
              "Area": "1:1e7",
              "Sigma": "0",
              "Gamma": "0",
              "Skew": "0"
            }
          }
        },
        "Model": "GL (Area)"
      }
    }
  }
}

File: Peaks Library/Sr3d_STO_1doublets_LA_GK_2412.json
{
  "Core levels": {
    "Sr3d": {
      "Fitting": {
        "Peaks": {
          "Sr3d5/2 Sr-Lat": {
            "Position": 132.49,
            "Height": 101104.61,
            "FWHM": 0.96,
            "L/G": 50.0,
            "Area": 112487.12,
            "Sigma": 2.89,
            "Gamma": 2.89,
            "Skew": 0.64,
            "Fitting Model": "LA (Area, \u03c3/\u03b3, \u03b3)",
            "Bkg Type": "Multi-Regions Smart",
            "Bkg Low": 126.08,
            "Bkg High": 142.08,
            "Bkg Offset Low": 0,
            "Bkg Offset High": 0,
            "Constraints": {
              "Position": "126.08,142.08",
              "Height": "1:1e7",
              "FWHM": "0.3:3.5",
              "L/G": "Fixed",
              "Area": "1:1e7",
              "Sigma": "0.01:10",
              "Gamma": "0.01:10"
            },
            "Name": "Sr3d5/2 p1",
            "y_values": [
              0.13143476182352665,
              0.1395544351258035,
              0.14826809403847674,
              0.15762607364422715,
              0.1676835685837719,
              0.17850116064568908,
              0.19014541009752145,
              0.20268951925450768,
              0.21621407802289333,
              0.23080790259238848,
              0.24656898012133507,
              0.2636055341983542,
              0.2820372281237148,
              0.3019965256893152,
              0.32363023221548654,
              0.3471012422073793,
              0.3725905242198593,
              0.40029937848422675,
              0.4304520086924827,
              0.46329845622297433,
              0.4991179532290393,
              0.5382227606443533,
              0.5809625685833011,
              0.6277295501935163,
              0.6789641761904025,
              0.7351619166087807,
              0.7968809794013552,
              0.8647512632050799,
              0.9394847348775506,
              1.021887482498651,
              1.1128737429533682,
              1.2134822618340462,
              1.3248954145584626,
              1.4484616042035778,
              1.5857215572398078,
              1.7384392676851543,
              1.9086384989231842,
              2.0986459477969315,
              2.3111424167882486,
              2.549223638787805,
              2.8164727700469965,
              3.1170470294250276,
              3.455781540475549,
              3.838314158808628,
              4.271235981338812,
              4.762273389552148,
              5.320508944993068,
              5.9566503224546326,
              6.6833588541291125,
              7.515652323822413,
              8.471400603443866,
              9.571937843224115,
              10.842821586110217,
              12.314777878469254,
              14.024882873912137,
              16.01804649977858,
              18.348883740737932,
              21.08408572792132,
              24.305438504101303,
              28.11368539760267,
              32.63349403330489,
              38.01987767345025,
              44.46654204413588,
              52.216796175256434,
              61.5778977872712,
              72.94002729086272,
              86.80153835619608,
              103.80277361051188,
              124.7716435021534,
              150.78546501936512,
              183.25542146620978,
              224.04269495501487,
              275.61922266292993,
              341.2916990910831,
              425.51571225870384,
              534.338951419517,
              676.0299440712075,
              861.9740818582746,
              1107.9547537027083,
              1435.9875881464375,
              1876.9427634036488,
              2474.2728689866044,
              3289.2492351003075,
              4408.157040804649,
              5951.805437802325,
              8087.244830936018,
              11040.299217175469,
              15104.649503644285,
              20637.732385159296,
              28025.124882892676,
              37585.67518534637,
              49389.261113986024,
              62989.30630021834,
              77157.0078708212,
              89825.99329336168,
              98493.98639495962,
              101104.61308387983,
              96984.92582326428,
              87185.62223451084,
              73956.6528234216,
              59764.31898095629,
              46498.95852517124,
              35193.340918951624,
              26149.69697353969,
              19219.981243824222,
              14057.456080273572,
              10277.264963875772,
              7534.958833792579,
              5552.742377741379,
              4119.291928871442,
              3079.2705112319622,
              2320.7437420425485,
              1763.9106038691675,
              1352.1400209038486,
              1045.2631661088844,
              814.7220576081548,
              640.1276846558064,
              506.8431251700564,
              404.29408575252876,
              324.788774179854,
              262.6920160440816,
              213.8451843186331,
              175.1568121357173,
              144.31203813239642,
              119.56512063747903,
              99.59031085735292,
              83.37395661309495,
              70.13591165557688,
              59.27190586747491,
              50.31100426296416,
              42.88399813005887,
              36.699767935254606,
              31.52749647963694,
              27.183202457052527,
              23.519484353679715,
              20.417664265937532,
              17.78173638032991,
              15.533680295024144,
              13.609812316633326,
              11.95793042794195,
              10.535069316878149,
              9.305726726961579,
              8.240455743060968,
              7.314742552498542,
              6.508107947206884,
              5.803384971924538,
              5.186135852628382,
              4.644179520289206,
              4.167207312154258,
              3.7464692557073667,
              3.374517068504295,
              3.0449929012044685,
              2.752455107283043,
              2.4922340888977685,
              2.2603126561642384,
              2.053226431862123,
              1.867980700440468,
              1.7019807890638237,
              1.5529736178158267,
              1.4189984958050503,
              1.298345592903621
            ],
            "fwhm_g": 0.64
          },
          "Sr3d3/2 Sr-Lat": {
            "Position": 134.25,
            "Height": 69449.17,
            "FWHM": 0.96,
            "L/G": 50.0,
            "Area": 77620.18,
            "Sigma": 2.89,
            "Gamma": 2.89,
            "Skew": 0.64,
            "Fitting Model": "LA (Area, \u03c3/\u03b3, \u03b3)",
            "Bkg Type": "Multi-Regions Smart",
            "Bkg Low": 126.08,
            "Bkg High": 142.08,
            "Bkg Offset Low": 0,
            "Bkg Offset High": 0,
            "Constraints": {
              "Position": "A+1.7#0.2",
              "Height": "A*0.667#0.05",
              "FWHM": "A*1",
              "L/G": "A*1",
              "Area": "A*0.667#0.05",
              "Sigma": "A*1",
              "Gamma": "A*1",
              "Skew": "A*1"
            },
            "Name": "Sr3d3/2 p2",
            "y_values": [
              0.2840128291724085,
              0.30559752496814463,
              0.3291273990065866,
              0.35480580905163034,
              0.38286037033908765,
              0.4135462144702775,
              0.4471497362762561,
              0.4839929093913937,
              0.5244382659310426,
              0.5688946532242979,
              0.6178239016333894,
              0.671748562861923,
              0.7312609087631439,
              0.7970334176801989,
              0.8698310202390218,
              0.9505254310878428,
              1.0401119596006037,
              1.1397292738763145,
              1.2506826920427094,
              1.3744716974092588,
              1.5128225251073026,
              1.6677268547252126,
              1.8414878752950463,
              2.0367752775707286,
              2.256691088929113,
              2.5048487178362397,
              2.785468142721089,
              3.1034908968155768,
              3.4647194084111153,
              3.8759864104293382,
              4.345361606949786,
              4.882404673289264,
              5.498476097452052,
              6.2071205133456635,
              7.024541256106371,
              7.970190190846571,
              9.067503837950746,
              10.344825996718587,
              11.836569212826152,
              13.584683582894233,
              15.640522973435438,
              18.067227735546023,
              20.942782184872517,
              24.363958360635415,
              28.45143033258537,
              33.35644331881764,
              39.26956012045208,
              46.43219964471606,
              55.15195129571866,
              65.8230276572903,
              78.9537540343402,
              95.20375699261672,
              115.43460760620134,
              140.77924950322253,
              172.7378190249924,
              213.3107714820259,
              265.185042172307,
              331.99598897286864,
              418.6980802142015,
              532.0920939096712,
              681.5778241796926,
              880.2311790354734,
              1146.3452738220194,
              1505.6273909263186,
              1994.303163560839,
              2663.428472155807,
              3584.700177644,
              4857.876977243966,
              6619.339568433092,
              9049.911547165717,
              12377.189443596966,
              16862.676875596197,
              22757.409979393717,
              30205.4622691603,
              39083.80678225596,
              48807.08166475385,
              58202.87358861467,
              65629.74275211463,
              69449.16686103806,
              68704.7059175304,
              63589.42918403662,
              55346.926747386344,
              45686.53232719933,
              36134.33151965107,
              27673.55008075653,
              20722.62358407219,
              15299.007067099887,
              11210.392408524123,
              8194.950090458025,
              5999.115714317283,
              4409.79358289734,
              3260.9599236945382,
              2428.8247650153235,
              1823.4412068249278,
              1380.3974783267784,
              1053.898617963829,
              811.4593351970964,
              630.0106274889857,
              493.1149747283499,
              389.0022589997309,
              309.1941821333847,
              247.54313371157596,
              199.5601512511747,
              161.94368405378768,
              132.24774549105177,
              108.64699358956446,
              89.76944506275696,
              74.57659735864631,
              62.276959082215576,
              52.26326105771783,
              44.06655646578379,
              37.32244295053689,
              31.746041269727694,
              27.113340283306794,
              23.247200231432853,
              20.00678612305572,
              17.279542610319197,
              14.975063428143256,
              13.020381565753075,
              11.35633103167273,
              9.934721440817588,
              8.716132527219004,
              7.668183984478331,
              6.764171648806021,
              5.981987444249542,
              5.303260193426641,
              4.71266914820561,
              4.197393206371978,
              3.746667192404939,
              3.351422980024349,
              3.0039981257774544,
              2.6978984392263197,
              2.427603812723995,
              2.1884088784684677,
              1.9762918069285857,
              1.787805925056962,
              1.619989902815531,
              1.4702930991504213,
              1.3365133245424647,
              1.2167448055906163,
              1.1093345577069076,
              1.0128457080421194,
              0.9260265801348891,
              0.8477845684216806,
              0.7771640055408767,
              0.7133273668344957,
              0.6555392712969804,
              0.6031528317284832,
              0.5555979832039905,
              0.5123714814903094,
              0.4730283143778014,
              0.43717431115502925,
              0.40445977033708264,
              0.3745739546233096,
              0.34724032600406995,
              0.32221241384656774,
              0.2992702253843775,
              0.2782171218983571,
              0.2588770954837767,
              0.2410923910376249,
              0.22472142628986683
            ],
            "fwhm_g": 0.64
          }
        },
        "Model": "LA (Area, \u03c3/\u03b3, \u03b3)"
      }
    }
  }
}
