Repository: KherveFitting/KherveFitting

# KherveFitting

## Preface

KherveFitting represents the third major iteration in the LG4X software family for X-ray photoelectron spectroscopy 
(XPS) curve fitting analysis. This software builds upon the foundational work of the LG4X ecosystem:

- **LG4X (V1)**: Originally developed by Hideki Nakajima, providing the foundational graphical user interface for 
  XPS curve fitting based on the Python lmfit package.

- **LG4X-V2)**: Substantially enhanced and extended by Julian Andreas Hochhaus (2022-2024), introducing significant 
  improvements to the fitting procedures, user interface, and validation capabilities. LG4X-V2 is actively 
  maintained and available through GitHub and Flathub.

File: Peaks Library/Sr3d_STO_1doublets_Voigt_GK_2412.json
{
  "Core levels": {
    "Sr3d": {
      "Fitting": {
        "Peaks": {
          "Sr3d5/2 p1": {
            "Position": 132.49,
            "Height": 98952.34,
            "FWHM": 0.98,
            "L/G": 23.33,
            "Area": 115124.14,
            "Sigma": 0.84,
            "Gamma": 0.26,
            "Skew": 0.0,
            "Fitting Model": "Voigt (Area, L/G, \u03c3)",
            "Bkg Type": "Multi-Regions Smart",
            "Bkg Low": 126.08,
            "Bkg High": 142.08,
            "Bkg Offset Low": 0,
            "Bkg Offset High": 0,
            "Constraints": {
              "Position": "126.08,142.08",
              "Height": "1:1e7",
              "FWHM": "0.3:3.5",
              "L/G": "1:80",
              "Area": "1:1e7",
              "Sigma": "0.01:3",
              "Gamma": "0.01:3"
            },
            "Name": "Sr3d5/2 p1",
            "fwhm_g": 0.0
          },
          "Sr3d3/2 p2": {
            "Position": 134.24,
            "Height": 67690.46,
            "FWHM": 0.98,
            "L/G": 23.05,
            "Area": 78509.91,
            "Sigma": 0.84,
            "Gamma": 0.25,
            "Skew": 0.0,
            "Fitting Model": "Voigt (Area, L/G, \u03c3)",
            "Bkg Type": "Multi-Regions Smart",
            "Bkg Low": 126.08,
            "Bkg High": 142.08,
            "Bkg Offset Low": 0,
            "Bkg Offset High": 0,
            "Constraints": {
              "Position": "A+1.7#0.2",
              "Height": "A*0.667#0.05",
              "FWHM": "A*1",
              "L/G": "A*1",
              "Area": "A*0.667#0.05",
              "Sigma": "A*1",
              "Gamma": "A*1",
              "Skew": "A*1"
            },
            "Name": "Sr3d3/2 p2",
            "fwhm_g": 0.0
          }
        },
        "Model": "Voigt (Area, L/G, \u03c3)"
      }
    }
  }
}

File: Peaks Library/Sr3d_STO_2doublets_Voigt_GK_2412.json
{
  "Core levels": {
    "Sr3d": {
      "Fitting": {
        "Peaks": {
          "Sr3d5/2 Sr-Lat": {
            "Position": 133.54,
            "Height": 3906.79,
            "FWHM": 1.23,
            "L/G": 10.05,
            "Area": 5335.78,
            "Sigma": 1.16,
            "Gamma": 0.13,
            "Skew": 0.0,
            "Fitting Model": "Voigt (Area, L/G, \u03c3)",
            "Bkg Type": "Multi-Regions Smart",
            "Bkg Low": 126.08,
            "Bkg High": 142.08,
            "Bkg Offset Low": 0,
            "Bkg Offset High": 0,
            "Constraints": {
              "Position": "126.08,142.08",
              "Height": "1:1e7",
              "FWHM": "0.3:3.5",
              "L/G": "1:80",
              "Area": "1:1e7",
              "Sigma": "0.01:3",
              "Gamma": "0.01:3"
            },
            "Name": "Sr3d5/2 p1",
            "fwhm_g": 0.0
          },
          "Sr3d3/2 Sr-Lat": {
            "Position": 135.32,
            "Height": 2407.94,
            "FWHM": 1.23,
            "L/G": 10.05,
            "Area": 3292.31,
            "Sigma": 1.16,
            "Gamma": 0.13,
            "Skew": 0.0,
            "Fitting Model": "Voigt (Area, L/G, \u03c3)",
            "Bkg Type": "Multi-Regions Smart",
            "Bkg Low": 126.08,
            "Bkg High": 142.08,
            "Bkg Offset Low": 0,
            "Bkg Offset High": 0,
            "Constraints": {
              "Position": "A+1.7#0.2",
              "Height": "A*0.667#0.05",
              "FWHM": "A*1",
              "L/G": "A*1",
              "Area": "A*0.667#0.05",
              "Sigma": "A*1",
              "Gamma": "A*1",
              "Skew": "A*1"
            },
            "Name": "Sr3d3/2 p2",
            "fwhm_g": 0.0
          },
          "Sr3d5/2 SrCO$_3$": {
            "Position": 134.64,
            "Height": 870.67,
            "FWHM": 1.23,
            "L/G": 10.05,
            "Area": 1190.23,
            "Sigma": 1.16,
            "Gamma": 0.13,
            "Skew": 0.0,
            "Fitting Model": "Voigt (Area, L/G, \u03c3)",
            "Bkg Type": "Multi-Regions Smart",
            "Bkg Low": 126.08,
            "Bkg High": 142.08,
            "Bkg Offset Low": 0,
            "Bkg Offset High": 0,
            "Constraints": {
              "Position": "A+1.15",
              "Height": "1:1e7",
              "FWHM": "0.3:3.5",
              "L/G": "A*1",
              "Area": "1:1e7",
              "Sigma": "A*1",
              "Gamma": "0.01:3"
            },
            "Name": "Sr3d5/2 p3",
            "fwhm_g": 0.0
          },
          "Sr3d3/2 SrCO$_3$": {
            "Position": 136.15,
            "Height": 537.11,
            "FWHM": 1.23,
            "L/G": 10.05,
            "Area": 734.23,
            "Sigma": 1.16,
            "Gamma": 0.13,
            "Skew": 0.0,
            "Fitting Model": "Voigt (Area, L/G, \u03c3)",
            "Bkg Type": "Multi-Regions Smart",
            "Bkg Low": 126.08,
            "Bkg High": 142.08,
            "Bkg Offset Low": 0,
            "Bkg Offset High": 0,
            "Constraints": {
              "Position": "C+1.7#0.2",
              "Height": "C*0.667#0.05",
              "FWHM": "C*1",
              "L/G": "C*1",
              "Area": "C*0.667#0.05",
              "Sigma": "C*1",
              "Gamma": "C*1",
              "Skew": "C*1"
            },
            "Name": "Sr3d3/2 p4",
            "fwhm_g": 0.0
          }
        },
        "Model": "Voigt (Area, L/G, \u03c3)"
      }
    }
  }
}

File: Peaks Library/Ti2p_NbN_xdoublet_Voigt_GK_2501.json
{
  "Core levels": {
    "Ti2p": {
      "Fitting": {
        "Peaks": {
          "Ti2p3/2 Ti-N": {
            "Position": 455.23,
            "Height": 21372.06,
            "FWHM": 1.54,
            "L/G": 39.98,
            "Area": 35045.83,
            "Sigma": 1.77,
            "Gamma": 1.12,
            "Skew": 0.0,
            "Fitting Model": "GL (Area)",
            "Bkg Type": "Multi-Regions Smart",
            "Bkg Low": 448.08,
            "Bkg High": 475.08,
            "Bkg Offset Low": 0,
            "Bkg Offset High": 0,
            "Constraints": {
              "Position": "448.08,475.08",
              "Height": "1:1e7",
              "FWHM": "0.3:3.5",
              "L/G": "2:80",
              "Area": "1:1e7",
              "Sigma": "0.01:1",
              "Gamma": "0.01:3",
              "Skew": "0.01:2"
            },
            "Name": "Ti2p3/2 p1",
            "fwhm_g": 0.0
          },
          "Ti2p1/2 Ti-N": {
            "Position": 461.01,
            "Height": 9693.75,
            "FWHM": 1.72,
            "L/G": 39.98,
            "Area": 17747.0,
            "Sigma": 4.17,
            "Gamma": 2.24,
            "Skew": 0.0,
            "Fitting Model": "GL (Area)",
            "Bkg Type": "Multi-Regions Smart",
            "Bkg Low": 448.08,
            "Bkg High": 475.08,
            "Bkg Offset Low": 0,
            "Bkg Offset High": 0,
            "Constraints": {
              "Position": "A+5.7#0.2",
              "Height": "A*0.5#0.05",
              "FWHM": "0.3:3.5",
              "L/G": "A*1",
              "Area": "A*0.5#0.05",
              "Sigma": "A*1",
              "Gamma": "A*1",
              "Skew": "A*1"
            },
            "Name": "Ti2p1/2 p2",
            "fwhm_g": 0.0
          },
          "Ti2p3/2 Ti-N shake-up": {
            "Position": 457.02,
            "Height": 9336.1,
            "FWHM": 3.45,
            "L/G": 20.04,
            "Area": 34286.0,
            "Sigma": 9.82,
            "Gamma": 4.48,
            "Skew": 0.0,
            "Fitting Model": "GL (Area)",
            "Bkg Type": "Multi-Regions Smart",
            "Bkg Low": 448.08,
            "Bkg High": 475.08,
            "Bkg Offset Low": 0,
            "Bkg Offset High": 0,
            "Constraints": {
              "Position": "A+1.49#0.5",
              "Height": "1:1e7",
              "FWHM": "3.45:3.85",
              "L/G": "20:30",
              "Area": "A*0.88#0.1",
              "Sigma": "0.01:1",
              "Gamma": "0.01:3",
              "Skew": "0.01:2"
            },
            "Name": "Ti2p3/2 p3",
            "fwhm_g": 0.0
          },
          "Ti2p1/2 Ti-N shake-up": {
            "Position": 462.54,
            "Height": 4585.18,
            "FWHM": 3.25,
            "L/G": 20.04,
            "Area": 15860.0,
            "Sigma": 23.13,
            "Gamma": 8.96,
            "Skew": 0.0,
            "Fitting Model": "GL (Area)",
            "Bkg Type": "Multi-Regions Smart",
            "Bkg Low": 448.08,
            "Bkg High": 475.08,
            "Bkg Offset Low": 0,
            "Bkg Offset High": 0,
            "Constraints": {
              "Position": "C+5.7#0.2",
              "Height": "C*0.5#0.05",
              "FWHM": "0.3:3.5",
              "L/G": "C*1",
              "Area": "C*0.5#0.05",
              "Sigma": "C*1",
              "Gamma": "C*1",
              "Skew": "C*1"
            },
            "Name": "Ti2p1/2 p4",
            "fwhm_g": 0.0
          },
          "Ti2p3/2 Ti-N plasmon": {
            "Position": 467.3,
            "Height": 400.66,
            "FWHM": 7.4,
            "L/G": 20.04,
            "Area": 3156.0,
            "Sigma": 54.47,
            "Gamma": 17.92,
            "Skew": 0.0,
            "Fitting Model": "GL (Area)",
            "Bkg Type": "Multi-Regions Smart",
            "Bkg Low": 448.08,
            "Bkg High": 475.08,
            "Bkg Offset Low": 0,
            "Bkg Offset High": 0,
            "Constraints": {
              "Position": "467.27,467.67",
              "Height": "1:1e7",
              "FWHM": "7.2:7.4",
              "L/G": "C*1",
              "Area": "A*0.09",
              "Sigma": "0.01:1",
              "Gamma": "0.01:3",
              "Skew": "0.01:2"
            },
            "Name": "Ti2p3/2 p5",
            "fwhm_g": 0.0
          },
          "Nb3s peak 1": {
            "Position": 467.58,
            "Height": 6182.0,
            "FWHM": 3.97,
            "L/G": 20.04,
            "Area": 26124.75,
            "Sigma": 128.28,
            "Gamma": 35.84,
            "Skew": 0.0,
            "Fitting Model": "GL (Area)",
            "Bkg Type": "Multi-Regions Smart",
            "Bkg Low": 448.08,
            "Bkg High": 475.08,
            "Bkg Offset Low": 0,
            "Bkg Offset High": 0,
            "Constraints": {
              "Position": "448.08,475.08",
              "Height": "1:1e7",
              "FWHM": "3:4",
              "L/G": "C*1",
              "Area": "1:1e7",
              "Sigma": "0.01:1",
              "Gamma": "0.01:3",
              "Skew": "0.01:2"
            },
            "Name": "Ti2p3/2 p6",
            "fwhm_g": 0.0
          },
          "Nb3s peak 2": {
            "Position": 470.92,
            "Height": 2781.82,
            "FWHM": 3.97,
            "L/G": 20.04,
            "Area": 11755.8,
            "Sigma": 302.1,
            "Gamma": 71.68,
            "Skew": 0.0,
            "Fitting Model": "GL (Area)",
            "Bkg Type": "Multi-Regions Smart",
            "Bkg Low": 448.08,
            "Bkg High": 475.08,
            "Bkg Offset Low": 0,
            "Bkg Offset High": 0,
            "Constraints": {
              "Position": "F+3#0.5",
              "Height": "F*0.5#0.05",
              "FWHM": "F*1",
              "L/G": "F*1",
              "Area": "F*0.5#0.05",
              "Sigma": "F*1",
              "Gamma": "F*1",
              "Skew": "F*1"
            },
            "Name": "Ti2p1/2 p7",
            "fwhm_g": 0.0
          },
          "Ti2p3/2 TiO2": {
            "Position": 459.11,
            "Height": 3304.47,
            "FWHM": 1.6,
            "L/G": 20.04,
            "Area": 5628.0,
            "Sigma": 711.45,
            "Gamma": 143.36,
            "Skew": 0.0,
            "Fitting Model": "GL (Area)",
            "Bkg Type": "Multi-Regions Smart",
            "Bkg Low": 448.08,
            "Bkg High": 475.08,
            "Bkg Offset Low": 0,
            "Bkg Offset High": 0,
            "Constraints": {
              "Position": "448.08,475.08",
              "Height": "1:1e7",
              "FWHM": "1.3:1.6",
              "L/G": "C*1",
              "Area": "1:1e7",
              "Sigma": "0.01:1",
              "Gamma": "0.01:3",
              "Skew": "0.01:2"
            },
            "Name": "Ti2p3/2 p8",
            "fwhm_g": 0.0
          },
          "Ti2p1/2 TiO2": {
            "Position": 464.91,
            "Height": 1642.66,
            "FWHM": 1.77,
            "L/G": 20.04,
            "Area": 3095.0,
            "Sigma": 1675.46,
            "Gamma": 286.72,
            "Skew": 0.0,
            "Fitting Model": "GL (Area)",
            "Bkg Type": "Multi-Regions Smart",
            "Bkg Low": 448.08,
            "Bkg High": 475.08,
            "Bkg Offset Low": 0,
            "Bkg Offset High": 0,
            "Constraints": {
              "Position": "H+5.7#0.2",
              "Height": "H*0.5#0.05",
              "FWHM": "0.3:3.5",
              "L/G": "H*1",
              "Area": "H*0.5#0.05",
              "Sigma": "H*1",
              "Gamma": "H*1",
              "Skew": "H*1"
            },
            "Name": "Ti2p1/2 p9",
            "fwhm_g": 0.0
          },
          "Ti2p3/2 TiO2_3+": {
            "Position": 458.23,
            "Height": 595.96,
            "FWHM": 1.6,
            "L/G": 74.76,
            "Area": 1015.0,
            "Sigma": 3945.71,
            "Gamma": 573.44,
            "Skew": 0.0,
            "Fitting Model": "GL (Area)",
            "Bkg Type": "Multi-Regions Smart",
            "Bkg Low": 448.08,
            "Bkg High": 475.08,
            "Bkg Offset Low": 0,
            "Bkg Offset High": 0,
            "Constraints": {
              "Position": "H-1.2#0.4",
              "Height": "1:1e7",
              "FWHM": "H*1",
              "L/G": "2:80",
              "Area": "H*0.3#0.2",
              "Sigma": "0.01:1",
              "Gamma": "0.01:3",
              "Skew": "0.01:2"
            },
            "Name": "Ti2p3/2 p10",
            "fwhm_g": 0.0
          },
          "Ti2p1/2 TiO2_3+": {
            "Position": 464.13,
            "Height": 296.16,
            "FWHM": 1.77,
            "L/G": 74.75,
            "Area": 558.0,
            "Sigma": 9292.15,
            "Gamma": 1146.88,
            "Skew": 0.0,
            "Fitting Model": "GL (Area)",
            "Bkg Type": "Multi-Regions Smart",
            "Bkg Low": 448.08,
            "Bkg High": 475.08,
            "Bkg Offset Low": 0,
            "Bkg Offset High": 0,
            "Constraints": {
              "Position": "J+5.7#0.2",
              "Height": "J*0.5#0.05",
              "FWHM": "I*1",
              "L/G": "J*1",
              "Area": "J*0.5#0.05",
              "Sigma": "J*1",
              "Gamma": "J*1",
              "Skew": "J*1"
            },
            "Name": "Ti2p1/2 p11",
            "fwhm_g": 0.0
          }
        },
        "Model": "GL (Area)"
      }
    }
  }
}

File: Peaks Library/Ti2p_STO_1doublets_LA_GK_2412.json
{
  "Core levels": {
    "Ti2p": {
      "Fitting": {
        "Peaks": {
          "Ti2p3/2 p1": {
            "Position": 458.0,
            "Height": 89143.42,
            "FWHM": 1.01,
            "L/G": 50.0,
            "Area": 109513.84,
            "Sigma": 2.05,
            "Gamma": 2.05,
            "Skew": 0.64,
            "Fitting Model": "LA (Area, \u03c3/\u03b3, \u03b3)",
            "Bkg Type": "Multiple Regions Smart",
            "Bkg Low": 448.08,
            "Bkg High": 475.08,
            "Bkg Offset Low": 0.0,
            "Bkg Offset High": 0.0,
            "Constraints": {
              "Position": "448.08,475.08",
              "Height": "1:1e7",
              "FWHM": "0.3:3.5",
              "L/G": "Fixed",
              "Area": "1:1e7",
              "Sigma": "0.01:10",
              "Gamma": "0.01:10"
            },
            "Name": "Ti2p3/2 p1",
            "y_values": [
              0.31,
              0.32,
              0.32,
              0.33,
              0.34,
              0.35,
              0.36,
              0.37,
              0.38,
              0.38,
              0.39,
              0.4,
              0.42,
              0.43,
              0.44,
              0.45,
              0.46,
              0.47,
              0.49,
              0.5,
              0.51,
              0.53,
              0.54,
              0.56,
              0.57,
              0.59,
              0.61,
              0.62,
              0.64,
              0.66,
              0.68,
              0.7,
              0.72,
              0.74,
              0.76,
              0.79,
              0.81,
              0.84,
              0.86,
              0.89,
              0.92,
              0.95,
              0.98,
              1.01,
              1.04,
              1.08,
              1.11,
              1.15,
              1.19,
              1.23,
              1.27,
              1.31,
              1.36,
              1.41,
              1.46,
              1.51,
              1.56,
              1.62,
              1.68,
              1.74,
              1.81,
              1.88,
              1.95,
              2.02,
              2.1,
              2.18,
              2.27,
              2.36,
              2.45,
              2.55,
              2.66,
              2.77,
              2.88,
              3.01,
              3.13,
              3.27,
              3.41,
              3.56,
              3.72,
              3.89,
              4.07,
              4.25,
              4.45,
              4.66,
              4.89,
              5.12,
              5.37,
              5.64,
              5.92,
              6.22,
              6.54,
              6.88,
              7.24,
              7.62,
              8.03,
              8.47,
              8.94,
              9.44,
              9.98,
              10.55,
              11.17,
              11.83,
              12.54,
              13.31,
              14.13,
              15.02,
              15.98,
              17.02,
              18.14,
              19.35,
              20.67,
              22.09,
              23.65,
              25.34,
              27.18,
              29.19,
              31.39,
              33.8,
              36.44,
              39.35,
              42.54,
              46.06,
              49.95,
              54.25,
              59.03,
              64.33,
              70.23,
              76.82,
              84.19,
              92.46,
              101.74,
              112.21,
              124.04,
              137.45,
              152.69,
              170.07,
              189.95,
              212.77,
              239.06,
              269.45,
              304.74,
              345.86,
              394.01,
              450.64,
              517.55,
              597.02,
              691.9,
              805.81,
              943.37,
              1110.5,
              1314.88,
              1566.49,
              1878.41,
              2267.91,
              2757.92,
              3379.09,
              4172.54,
              5193.64,
              6517.0,
              8242.85,
              10504.64,
              13476.8,
              17379.89,
              22476.2,
              29043.19,
              37303.57,
              47287.66,
              58621.02,
              70296.12,
              80601.49,
              87447.4,
              89143.42,
              85233.45,
              76746.68,
              65646.05,
              53940.38,
              43069.5,
              33763.13,
              26203.56,
              20261.27,
              15679.24,
              12180.72,
              9518.67,
              7491.34,
              5941.67,
              4750.55,
              3828.94,
              3110.67,
              2546.63,
              2100.32,
              1744.48,
              1458.67,
              1227.47,
              1039.16,
              884.75,
              757.35,
              651.61,
              563.32,
              489.22,
              426.7,
              373.68,
              328.52,
              289.87,
              256.66,
              228.01,
              203.19,
              181.61,
              162.79,
              146.31,
              131.84,
              119.1,
              107.84,
              97.87,
              89.01,
              81.12,
              74.08,
              67.78,
              62.12,
              57.04,
              52.47,
              48.34,
              44.6,
              41.21,
              38.14,
              35.35,
              32.8,
              30.48,
              28.36,
              26.42,
              24.64,
              23.01,
              21.5,
              20.12,
              18.85,
              17.67,
              16.59,
              15.58,
              14.66,
              13.79,
              12.99,
              12.25,
              11.56,
              10.92,
              10.32,
              9.76,
              9.23,
              8.75,
              8.29,
              7.86,
              7.46,
              7.09,
              6.74,
              6.41,
              6.09,
              5.8,
              5.53,
              5.27,
              5.02,
              4.79,
              4.58,
              4.37,
              4.18,
              3.99,
              3.82,
              3.66,
              3.5,
              3.35,
              3.21,
              3.08,
              2.96,
              2.84
            ],
            "fwhm_g": 0.64
          },
          "Ti2p1/2 p2": {
            "Position": 463.74,
            "Height": 25401.97,
            "FWHM": 1.95,
            "L/G": 50.0,
            "Area": 60231.28,
            "Sigma": 2.05,
            "Gamma": 2.05,
            "Skew": 0.64,
            "Fitting Model": "LA (Area, \u03c3/\u03b3, \u03b3)",
            "Bkg Type": "Multiple Regions Smart",
            "Bkg Low": 448.08,
            "Bkg High": 475.08,
            "Bkg Offset Low": 0.0,
            "Bkg Offset High": 0.0,
            "Constraints": {
              "Position": "A+5.7#0.2",
              "Height": "A*0.5#0.05",
              "FWHM": "0.3:3.5",
              "L/G": "A*1",
              "Area": "A*0.5#0.05",
              "Sigma": "A*1",
              "Gamma": "A*1",
              "Skew": "A*1"
            },
            "Name": "Ti2p1/2 p2",
            "y_values": [
              6.78,
              7.03,
              7.28,
              7.55,
              7.83,
              8.13,
              8.44,
              8.76,
              9.1,
              9.45,
              9.83,
              10.22,
              10.63,
              11.06,
              11.51,
              11.98,
              12.48,
              13.01,
              13.56,
              14.15,
              14.76,
              15.41,
              16.09,
              16.81,
              17.57,
              18.38,
              19.23,
              20.13,
              21.08,
              22.09,
              23.16,
              24.29,
              25.5,
              26.78,
              28.13,
              29.58,
              31.12,
              32.75,
              34.5,
              36.36,
              38.34,
              40.46,
              42.73,
              45.15,
              47.75,
              50.54,
              53.52,
              56.73,
              60.18,
              63.89,
              67.88,
              72.19,
              76.84,
              81.85,
              87.28,
              93.16,
              99.53,
              106.44,
              113.95,
              122.12,
              131.02,
              140.72,
              151.32,
              162.91,
              175.61,
              189.53,
              204.82,
              221.64,
              240.17,
              260.63,
              283.23,
              308.26,
              336.02,
              366.87,
              401.2,
              439.49,
              482.27,
              530.15,
              583.86,
              644.22,
              712.19,
              788.88,
              875.6,
              973.85,
              1085.39,
              1212.28,
              1356.93,
              1522.12,
              1711.12,
              1927.75,
              2176.43,
              2462.29,
              2791.27,
              3170.16,
              3606.72,
              4109.66,
              4688.66,
              5354.23,
              6117.45,
              6989.53,
              7981.06,
              9100.92,
              10354.78,
              11743.05,
              13258.51,
              14883.54,
              16587.53,
              18324.89,
              20034.48,
              21641.38,
              23061.59,
              24209.71,
              25009.01,
              25401.97,
              25359.05,
              24883.49,
              24010.81,
              22803.08,
              21339.57,
              19706.14,
              17985.55,
              16250.31,
              14558.57,
              12952.91,
              11461.22,
              10098.87,
              8871.38,
              7777.13,
              6809.69,
              5959.74,
              5216.48,
              4568.69,
              4005.36,
              3516.13,
              3091.51,
              2722.97,
              2402.94,
              2124.8,
              1882.78,
              1671.89,
              1487.83,
              1326.91,
              1185.96,
              1062.25,
              953.47,
              857.62,
              772.98,
              698.1,
              631.71,
              572.73,
              520.23,
              473.41,
              431.56,
              394.09,
              360.48,
              330.28,
              303.08,
              278.55,
              256.39,
              236.34,
              218.16,
              201.65,
              186.65,
              172.98,
              160.51,
              149.13,
              138.71,
              129.17,
              120.43,
              112.39,
              105.01,
              98.21,
              91.94,
              86.16,
              80.81,
              75.87,
              71.29,
              67.05,
              63.12,
              59.46,
              56.06,
              52.9,
              49.96,
              47.21,
              44.65,
              42.26,
              40.02,
              37.93,
              35.97,
              34.13,
              32.41,
              30.79,
              29.28,
              27.85,
              26.51,
              25.25,
              24.06,
              22.94,
              21.88,
              20.88,
              19.94,
              19.05,
              18.21,
              17.41,
              16.66,
              15.95,
              15.27,
              14.63,
              14.02,
              13.45,
              12.9,
              12.38,
              11.88,
              11.41,
              10.96,
              10.54,
              10.13,
              9.75,
              9.38,
              9.03,
              8.69,
              8.37,
              8.07,
              7.77,
              7.49,
              7.23,
              6.97,
              6.73,
              6.5,
              6.27,
              6.06,
              5.85,
              5.66,
              5.47,
              5.29,
              5.12,
              4.95,
              4.79,
              4.64,
              4.49,
              4.35,
              4.21,
              4.08,
              3.95,
              3.83,
              3.72,
              3.6,
              3.5,
              3.39,
              3.29,
              3.2,
              3.1,
              3.01,
              2.93,
              2.84,
              2.76,
              2.69,
              2.61,
              2.54,
              2.47,
              2.4,
              2.34,
              2.27,
              2.21,
              2.15,
              2.1,
              2.04,
              1.99,
              1.94,
              1.89,
              1.84
            ],
            "fwhm_g": 0.64
          }
        },
        "Model": "LA (Area, \u03c3/\u03b3, \u03b3)"
      }
    }
  }
}

File: Peaks Library/Ti2p_STO_2doublets_Voigt_GK_2412.json
{
  "Core levels": {
    "Ti2p": {
      "Fitting": {
        "Peaks": {
          "Ti2p3/2 Ti$^{4+}$": {
            "Position": 458.99,
            "Height": 7348.24,
            "FWHM": 1.43,
            "L/G": 39.8,
            "Area": 13554.47,
            "Sigma": 1.02,
            "Gamma": 0.68,
            "Skew": 0.64,
            "Fitting Model": "Voigt (Area, L/G, \u03c3)",
            "Bkg Type": "Multi-Regions Smart",
            "Bkg Low": 448.08,
            "Bkg High": 475.08,
            "Bkg Offset Low": 0.0,
            "Bkg Offset High": -50.0,
            "Constraints": {
              "Position": "448.08,475.08",
              "Height": "1:1e7",
              "FWHM": "0.3:3.5",
              "L/G": "1:80",
              "Area": "1:1e7",
              "Sigma": "0.01:3",
              "Gamma": "0.01:3"
            },
            "Name": "Ti2p3/2 p1",
            "fwhm_g": 0.64
          },
          "Ti2p1/2 Ti$^{4+}$": {
            "Position": 464.71,
            "Height": 2327.23,
            "FWHM": 2.23,
            "L/G": 40.02,
            "Area": 6697.08,
            "Sigma": 1.59,
            "Gamma": 1.06,
            "Skew": 0.64,
            "Fitting Model": "Voigt (Area, L/G, \u03c3)",
            "Bkg Type": "Multi-Regions Smart",
            "Bkg Low": 448.08,
            "Bkg High": 475.08,
            "Bkg Offset Low": 0.0,
            "Bkg Offset High": -50.0,
            "Constraints": {
              "Position": "A+5.7#0.2",
              "Height": "A*0.5#0.05",
              "FWHM": "A*1",
              "L/G": "A*1",
              "Area": "A*0.5#0.05",
              "Sigma": "0.01:3",
              "Gamma": "A*1",
              "Skew": "A*1"
            },
            "Name": "Ti2p1/2 p2",
            "fwhm_g": 0.64
          },
          "Ti2p3/2 Ti$^{3+}$": {
            "Position": 456.81,
            "Height": 532.01,
            "FWHM": 1.17,
            "L/G": 20.51,
            "Area": 724.6,
            "Sigma": 1.02,
            "Gamma": 0.26,
            "Skew": 0.64,
            "Fitting Model": "Voigt (Area, L/G, \u03c3)",
            "Bkg Type": "Multi-Regions Smart",
            "Bkg Low": 448.08,
            "Bkg High": 475.08,
            "Bkg Offset Low": 0.0,
            "Bkg Offset High": -50.0,
            "Constraints": {
              "Position": "448.08,475.08",
              "Height": "1:1e7",
              "FWHM": "0.3:3.5",
              "L/G": "1:80",
              "Area": "1:1e7",
              "Sigma": "A*1",
              "Gamma": "0.01:3"
            },
            "Name": "Ti2p3/2 p3",
            "fwhm_g": 0.64
          },
          "Ti2p1/2 Ti$^{3+}$": {
            "Position": 462.71,
            "Height": 186.59,
            "FWHM": 1.83,
            "L/G": 20.34,
            "Area": 397.67,
            "Sigma": 1.6,
            "Gamma": 0.41,
            "Skew": 0.64,
            "Fitting Model": "Voigt (Area, L/G, \u03c3)",
            "Bkg Type": "Multi-Regions Smart",
            "Bkg Low": 448.08,
            "Bkg High": 475.08,
            "Bkg Offset Low": 0.0,
            "Bkg Offset High": -50.0,
            "Constraints": {
              "Position": "C+5.7#0.2",
              "Height": "C*0.5#0.05",
              "FWHM": "C*1",
              "L/G": "C*1",
              "Area": "C*0.5#0.05",
              "Sigma": "B*1",
              "Gamma": "C*1",
              "Skew": "C*1"
            },
            "Name": "Ti2p1/2 p4",
            "fwhm_g": 0.64
          }
        },
        "Model": "Voigt (Area, L/G, \u03c3)"
      }
    }
  }
}
